Repository: ttm/orthopolity

# Orthopolity

[Read the article (PDF)](https://raw.githubusercontent.com/ttm/orthopolity/main/docs/paper.pdf) · [Supporting material (PDF)](https://raw.githubusercontent.com/ttm/orthopolity/main/docs/supporting-material.pdf)

**Interactive laboratory:** [Processos da ortopolidade](https://ttm.github.io/orthopolity/)
transforms any admissible finite vector of class abundances while conserving its
resource budget. Compare global relaxation, neighbor diffusion, balancing pair
meetings and random pair divisions. Choose **log-orthopolic**, **linear-orthopolic**
or predefined-class weights, inspect trajectories and analytic targets, share a
scenario, or export its values. Three guided examples begin with concrete costs
of 2, 8 and 32 and a fixed resource budget of 1,260. A quota-percentage view,
per-class input editor and inspection table explain the calculations; the
[coverage and limits section](https://ttm.github.io/orthopolity/#escopo) explicitly
separates implemented simulations, linked interfaces and documented models. The first three mechanisms converge per trajectory;
random division approaches the target in ensemble mean while snapshots fluctuate.
Equivalent object counts can change and be fractional. These constructed mechanisms
are not empirical confirmation. The [Portuguese process catalogue](docs/orthopolity-processes.md)
connects them to the repository's assembly, storage, radiation and allocation studies.

**Interactive example:** [Uma TV para cada pessoa](https://ttm.github.io/orthopolity/tv.html)
explores how an equal gift can coexist with unequal receipts along a supply chain.
Change population, price, commissions/profits, group sizes, allocation rules and
uniform financing. The constructed equal-level case is discretely orthopolic;
its geometric grid is **log-orthopolic in positive additional receipts**, not
linear-orthopolic or orthopolic in the total TV-plus-money benefit. See the
[Portuguese mathematical derivation](docs/tv-distribution-model.md).
This is a teaching model, not empirical evidence or a national wealth forecast.

The dependency-free interface lives in [`site/`](site/). Preview with
`python3 -m http.server 4173 --directory site`, then open `http://localhost:4173`.
`make tv-model-test process-model-test` checks both models with Node.js 18+; both are part of
`make test` / `make all`. The [Pages workflow](.github/workflows/pages.yml)
tests and publishes only `site/` when its sources change on `main`.

The revised [article](docs/paper.md) explicitly proposes **orthopolity as a
natural law of resource allocation**. Its opening figure shows the idea:
counts 8, 4, 2 and 1 times costs 1, 2, 4 and 8 give the same resource in four
logarithmically spaced classes. The equation follows the picture, with the
log-orthopolic and linear-orthopolic measures stated separately. Exact accounting,
allocation mechanisms, predicted constraints and exploratory interpretations
form the framework; Gaussian aggregation can coexist with these allocations.

Detailed proofs and complete comparisons remain in
[supporting material](docs/supporting-material.md). New S6 explores a
[cosmological conjecture](docs/cosmological-extension.md): when cosmic assembly
can give equal mass per logarithmic host-mass interval. Published stellar,
galaxy and simulated subhalo distributions provide signs and departures,
not new empirical confirmation or a universal cosmological constant.
The [revision roadmap](docs/manuscript-roadmap-2026-11-10.md) records the sequence
and completion checks; the [review](docs/manuscript-revision-review-2026-11-11.md)
maps the new claims. `make explanation-figure` reproduces the illustration;
`make paper` builds both PDFs. The [revision map](docs/manuscript-revision-2026-10-11.md)
tracks older section references.

Supporting S6 now reports a [particle transport diagnostic](docs/cosmic-transport-development-results-2026-11-22.md)
for three outputs of TNG50-4-Dark. Large host-mass changes account for most
inferred crossings on the primary logarithmic grid. The local drift estimate
even reverses the sign of the current in one bin. The [research roadmap](docs/roadmap.md)
records the decision to stop the local-drift abundance forecast for these outputs
and the evidence required to reopen it.

The latest [physics prediction](docs/cantilever-results-2026-10-13.md) forecasts
hot-cantilever thermal motion from colder-condition damping. Ten of eleven mode
fits are physically admissible; their 74.0 K mean error modestly improves on a
78.9 K geometry-only comparator, with large individual failures retained.
The design and forecasts were committed before numerical outcome evaluation;
published findings were already known. This strengthens the account of physical
constraints and failed transfer, without establishing universality. The suite
passes 558 tests; 38 registry entries verify offline. Reproduce with
`make cantilever-transfer PY=python3.11` in a fresh output directory.

File: data/adsorption/2026-10-13/RM8850_CH4_298K_CW.aif
data_RM8850_CH4_298K_CW				
_exptl_adsorptive VNWKTOKETHGBQD-UHFFFAOYSA-N
_exptl_adsorptive_name CH4			
_exptl_temperature 298
_exptl_porevolume 0.358
_adsnt_material_id 'Zeolite Na-Y (RM8850)'
_adsnt_info 'Zeolite Na-Y (RM8850) - pellet form - no binder'
_exptl_method 'static gravimetric with density measurement'
_exptl_instrument 'Rubotherm ISOSORP'								
_adsnt_degas_summary 'Vacuum at 633K for 16 h'				
_exptl_operator 'Carsten Wedler'
_exptl_isotherm_type absolute
_exptl_comment 'Conversion from excess to absolute by considering pore volume and experimentally determined gas phase density'
_units_temperature K				
_units_pressure MegaPA				
_units_loading MilliMOL-PER-GM	
_units_porevolume CentiM3-PER-GM		
				
loop_				
_adsorp_pressure				
_adsorp_amount	
_adsorp_amount_uncertainty
_adsorp_amount_excess				
_adsorption_amount_excess_uncertainty				

2.999	4.209	0.048	3.753	0.048
2.490	3.985	0.048	3.610	0.048
2.005	3.713	0.048	3.414	0.048
1.505	3.323	0.048	3.101	0.048
1.007	2.737	0.048	2.590	0.048
0.751	2.305	0.047	2.195	0.047
0.503	1.752	0.047	1.679	0.047
0.251	1.012	0.047	0.976	0.046
0.105	0.509	0.046	0.494	0.046
0.075	0.395	0.046	0.384	0.046
0.046	0.283	0.046	0.276	0.046
0.027	0.207	0.046	0.203	0.046

File: data/adsorption/2026-10-13/RM8850_CH4_333K_CW.aif
data_RM8850_CH4_333K_CW				
_exptl_adsorptive VNWKTOKETHGBQD-UHFFFAOYSA-N
_exptl_adsorptive_name CH4			
_exptl_temperature 333
_exptl_porevolume 0.358
_adsnt_material_id 'Zeolite Na-Y (RM8850)'
_adsnt_info 'Zeolite Na-Y (RM8850) - pellet form - no binder'
_exptl_method 'static gravimetric with density measurement'
_exptl_instrument 'Rubotherm ISOSORP'								
_adsnt_degas_summary 'Vacuum at 633K for 16 h'				
_exptl_operator 'Carsten Wedler'
_exptl_isotherm_type absolute
_exptl_comment 'Conversion from excess to absolute by considering pore volume and experimentally determined gas phase density'
_units_temperature K				
_units_pressure MegaPA				
_units_loading MilliMOL-PER-GM	
_units_porevolume CentiM3-PER-GM		
				
loop_				
_adsorp_pressure				
_adsorp_amount	
_adsorp_amount_uncertainty
_adsorp_amount_excess				
_adsorption_amount_excess_uncertainty				

2.950	3.176	0.048	2.784	0.048
2.502	2.942	0.048	2.612	0.047
2.006	2.627	0.047	2.363	0.047
1.492	2.209	0.047	2.014	0.047
1.004	1.683	0.047	1.552	0.047
0.752	1.344	0.047	1.247	0.047
0.504	0.959	0.046	0.894	0.046
0.259	0.527	0.046	0.493	0.046
0.107	0.231	0.046	0.218	0.046
0.082	0.202	0.046	0.191	0.046
0.051	0.137	0.046	0.130	0.046
0.026	0.082	0.046	0.079	0.046

File: data/adsorption/2026-10-13/RM8850_CH4_353K_CW.aif
data_RM8850_CH4_353K_CW				
_exptl_adsorptive VNWKTOKETHGBQD-UHFFFAOYSA-N
_exptl_adsorptive_name CH4			
_exptl_temperature 353
_exptl_porevolume 0.358
_adsnt_material_id 'Zeolite Na-Y (RM8850)'
_adsnt_info 'Zeolite Na-Y (RM8850) - pellet form - no binder'
_exptl_method 'static gravimetric with density measurement'
_exptl_instrument 'Rubotherm ISOSORP'								
_adsnt_degas_summary 'Vacuum at 633K for 16 h'				
_exptl_operator 'Carsten Wedler'
_exptl_isotherm_type absolute
_exptl_comment 'Conversion from excess to absolute by considering pore volume and experimentally determined gas phase density'
_units_temperature K				
_units_pressure MegaPA				
_units_loading MilliMOL-PER-GM	
_units_porevolume CentiM3-PER-GM		
				
loop_				
_adsorp_pressure				
_adsorp_amount	
_adsorp_amount_uncertainty
_adsorp_amount_excess				
_adsorption_amount_excess_uncertainty				

2.890	2.665	0.047	2.306	0.047
2.501	2.464	0.047	2.154	0.047
2.004	2.158	0.047	1.911	0.047
1.500	1.773	0.047	1.589	0.047
0.998	1.301	0.047	1.179	0.047
0.741	1.016	0.046	0.926	0.046
0.506	0.726	0.046	0.665	0.046
0.249	0.379	0.046	0.348	0.046
0.109	0.175	0.046	0.162	0.046
0.067	0.111	0.046	0.102	0.046
0.051	0.086	0.046	0.080	0.046
0.025	0.047	0.046	0.044	0.046

File: data/adsorption/2026-10-13/RM8850_CH4_393K_CW.aif
data_RM8850_CH4_393K_CW				
_exptl_adsorptive VNWKTOKETHGBQD-UHFFFAOYSA-N
_exptl_adsorptive_name CH4			
_exptl_temperature 393
_exptl_porevolume 0.358
_adsnt_material_id 'Zeolite Na-Y (RM8850)'
_adsnt_info 'Zeolite Na-Y (RM8850) - pellet form - no binder'
_exptl_method 'static gravimetric with density measurement'
_exptl_instrument 'Rubotherm ISOSORP'								
_adsnt_degas_summary 'Vacuum at 633K for 16 h'				
_exptl_operator 'Carsten Wedler'
_exptl_isotherm_type absolute
_exptl_comment 'Conversion from excess to absolute by considering pore volume and experimentally determined gas phase density'
_units_temperature K				
_units_pressure MegaPA				
_units_loading MilliMOL-PER-GM	
_units_porevolume CentiM3-PER-GM		
				
loop_				
_adsorp_pressure				
_adsorp_amount	
_adsorp_amount_uncertainty
_adsorp_amount_excess				
_adsorption_amount_excess_uncertainty				

2.98	1.953	0.047	1.624	0.047
2.501	1.734	0.047	1.458	0.047
2.003	1.472	0.047	1.252	0.047
1.500	1.177	0.046	1.012	0.046
0.995	0.836	0.046	0.727	0.046
0.750	0.650	0.046	0.568	0.046
0.502	0.451	0.046	0.396	0.046
0.250	0.238	0.046	0.211	0.046
0.101	0.106	0.046	0.094	0.046
0.079	0.086	0.046	0.077	0.046
0.049	0.058	0.046	0.052	0.046
0.030	0.039	0.046	0.036	0.046

File: data/adsorption/2026-10-13/RM8850_CO2_298K_CW.aif
data_RM8850_CO2_298K_CW				
_exptl_adsorptive CURLTUGMZLYLDI-UHFFFAOYSA-N			
_exptl_adsorptive_name CO2			
_exptl_temperature 298
_exptl_porevolume 0.358
_adsnt_material_id 'Zeolite Na-Y (RM8850)'
_adsnt_info 'Zeolite Na-Y (RM8850) - pellet form - no binder'
_exptl_method 'static gravimetric with density measurement'
_exptl_instrument 'Rubotherm ISOSORP'								
_adsnt_degas_summary 'Vacuum at 633K for 16 h'				
_exptl_operator 'Carsten Wedler'
_exptl_isotherm_type absolute
_exptl_comment 'Conversion from excess to absolute by considering pore volume and experimentally determined gas phase density'
_units_temperature K				
_units_pressure MegaPA				
_units_loading MilliMOL-PER-GM	
_units_porevolume CentiM3-PER-GM		
				
loop_				
_adsorp_pressure				
_adsorp_amount	
_adsorp_amount_uncertainty
_adsorp_amount_excess				
_adsorption_amount_excess_uncertainty				

3.008	8.160	0.022	7.639	0.022
2.509	8.070	0.022	7.652	0.022
2.01	7.961	0.022	7.637	0.022
1.505	7.823	0.022	7.588	0.022
1.005	7.615	0.022	7.463	0.022
0.75	7.459	0.022	7.347	0.022
0.504	7.234	0.022	7.160	0.022
0.254	6.801	0.022	6.764	0.022
0.11	6.133	0.021	6.117	0.021
0.074	5.740	0.021	5.730	0.021
0.053	5.355	0.021	5.348	0.021
0.033	4.710	0.020	4.706	0.020

File: data/adsorption/2026-10-13/RM8850_CO2_333K_CW.aif
data_RM8850_CO2_333K_CW				
_exptl_adsorptive CURLTUGMZLYLDI-UHFFFAOYSA-N			
_exptl_adsorptive_name CO2			
_exptl_temperature 333
_exptl_porevolume 0.358
_adsnt_material_id 'Zeolite Na-Y (RM8850)'
_adsnt_info 'Zeolite Na-Y (RM8850) - pellet form - no binder'
_exptl_method 'static gravimetric with density measurement'
_exptl_instrument 'Rubotherm ISOSORP'								
_adsnt_degas_summary 'Vacuum at 633K for 16 h'				
_exptl_operator 'Carsten Wedler'
_exptl_isotherm_type absolute
_exptl_comment 'Conversion from excess to absolute by considering pore volume and experimentally determined gas phase density'
_units_temperature K				
_units_pressure MegaPA				
_units_loading MilliMOL-PER-GM	
_units_porevolume CentiM3-PER-GM			
				
loop_				
_adsorp_pressure				
_adsorp_amount	
_adsorp_amount_uncertainty
_adsorp_amount_excess				
_adsorption_amount_excess_uncertainty				

2.908	7.492	0.022	7.076	0.022
2.499	7.399	0.022	7.047	0.022
2.005	7.260	0.022	6.983	0.022
1.502	7.065	0.022	6.862	0.022
1.003	6.775	0.021	6.642	0.021
0.750	6.545	0.021	6.446	0.021
0.504	6.193	0.021	6.127	0.021
0.253	5.451	0.021	5.418	0.021
0.111	4.304	0.020	4.290	0.020
0.083	3.851	0.019	3.840	0.019
0.053	3.193	0.019	3.186	0.019
0.033	2.548	0.019	2.543	0.019

File: data/adsorption/2026-10-13/RM8850_CO2_353K_CW.aif
data_RM8850_CO2_353K_CW				
_exptl_adsorptive CURLTUGMZLYLDI-UHFFFAOYSA-N			
_exptl_adsorptive_name CO2			
_exptl_temperature 353
_exptl_porevolume 0.358
_adsnt_material_id 'Zeolite Na-Y (RM8850)'
_adsnt_info 'Zeolite Na-Y (RM8850) - pellet form - no binder'
_exptl_method 'static gravimetric with density measurement'
_exptl_instrument 'Rubotherm ISOSORP'								
_adsnt_degas_summary 'Vacuum at 633K for 16 h'				
_exptl_operator 'Carsten Wedler'
_exptl_isotherm_type absolute
_exptl_comment 'Conversion from excess to absolute by considering pore volume and experimentally determined gas phase density'
_units_temperature K				
_units_pressure MegaPA				
_units_loading MilliMOL-PER-GM	
_units_porevolume CentiM3-PER-GM				
				
loop_				
_adsorp_pressure				
_adsorp_amount	
_adsorp_amount_uncertainty
_adsorp_amount_excess				
_adsorption_amount_excess_uncertainty				

2.972	7.068	0.021	6.676	0.021
2.510	6.945	0.021	6.619	0.021
2.010	6.778	0.021	6.521	0.021
1.501	6.543	0.021	6.354	0.021
1.007	6.184	0.021	6.059	0.021
0.752	5.892	0.021	5.799	0.021
0.504	5.439	0.021	5.378	0.020
0.255	4.517	0.020	4.486	0.020
0.107	3.194	0.019	3.181	0.019
0.078	2.756	0.019	2.746	0.019
0.052	2.229	0.018	2.222	0.018
0.027	1.626	0.018	1.623	0.018

File: data/adsorption/2026-10-13/RM8850_CO2_393K_CW.aif
data_RM8850_CO2_393K_CW				
_exptl_adsorptive CURLTUGMZLYLDI-UHFFFAOYSA-N			
_exptl_adsorptive_name CO2			
_exptl_temperature 393
_exptl_porevolume 0.358
_adsnt_material_id 'Zeolite Na-Y (RM8850)'
_adsnt_info 'Zeolite Na-Y (RM8850) - pellet form - no binder'
_exptl_method 'static gravimetric with density measurement'
_exptl_instrument 'Rubotherm ISOSORP'								
_adsnt_degas_summary 'Vacuum at 633K for 16 h'				
_exptl_operator 'Carsten Wedler'
_exptl_isotherm_type absolute
_exptl_comment 'Conversion from excess to absolute by considering pore volume and experimentally determined gas phase density'
_units_temperature K				
_units_pressure MegaPA				
_units_loading MilliMOL-PER-GM	
_units_porevolume CentiM3-PER-GM			
				
loop_				
_adsorp_pressure				
_adsorp_amount	
_adsorp_amount_uncertainty
_adsorp_amount_excess				
_adsorption_amount_excess_uncertainty				

3.018	6.111	0.021	5.764	0.021
2.501	5.926	0.021	5.642	0.021
2.002	5.693	0.021	5.467	0.020
1.502	5.362	0.020	5.195	0.020
0.997	4.843	0.020	4.733	0.020
0.752	4.445	0.020	4.362	0.020
0.503	3.840	0.019	3.786	0.019
0.258	2.819	0.019	2.791	0.019
0.105	1.711	0.018	1.699	0.018
0.079	1.417	0.018	1.408	0.018
0.052	1.064	0.017	1.058	0.017
0.029	0.759	0.017	0.755	0.017

File: data/adsorption/2026-10-13/RM8850_CO2_CH4_298K_CW.aif
data_RM8850_CO2_CH4_298K_CW				
_exptl_adsorptive1 CURLTUGMZLYLDI-UHFFFAOYSA-N	
_exptl_adsorptive2 VNWKTOKETHGBQD-UHFFFAOYSA-N	
_exptl_adsorptive_name1 CO2
_exptl_adsorptive_name2 CH4			
_exptl_temperature 298
_exptl_porevolume 0.358
_adsnt_material_id 'Zeolite Na-Y (RM8850)'
_adsnt_info 'Zeolite Na-Y (RM8850) - pellet form - no binder'									
_exptl_method 'static gravimetric with density measurement'
_exptl_instrument 'Rubotherm ISOSORP'
_adsnt_degas_summary 'Vacuum at 633K for 16 h'				
_exptl_operator 'Carsten Wedler'
_exptl_isotherm_type absolute
_exptl_comment 'Conversion from excess to absolute by considering pore volume and experimentally determined gas phase density'
_units_temperature K				
_units_pressure MegaPA				
_units_loading MilliMOL-PER-GM
_units_molefraction UNITLESS	
_units_porevolume CentiM3-PER-GM		
				
loop_
_adsorp_pressure
_adsorp_molefraction1
_adsorp_molefraction2
_adsorp_amount1
_adsorp_amount1_uncertainty
_adsorp_amount2
_adsorp_amount2_uncertainty
_adsorb_amount1_excess
_adsorb_amount2_excess			

0.101	0.008	0.992	0.629	0.046	0.474	0.135	0.628	0.458
0.251	0.016	0.984	1.346	0.069	0.905	0.197	1.346	0.869
0.512	0.028	0.972	2.464	0.120	1.302	0.333	2.462	1.229
1.006	0.051	0.949	4.035	0.207	1.303	0.568	4.027	1.162
1.993	0.107	0.893	5.600	0.369	1.105	1.012	5.568	0.838
3.005	0.146	0.854	6.162	0.567	1.117	1.553	6.094	0.723
0.110	0.056	0.944	1.678	0.041	0.420	0.092	1.677	0.405
0.244	0.090	0.910	3.248	0.055	0.649	0.136	3.245	0.617
0.500	0.160	0.840	5.009	0.081	0.577	0.213	4.997	0.515
0.999	0.271	0.729	6.233	0.124	0.232	0.333	6.192	0.124
2.003	0.386	0.614	6.713	0.211	0.779	0.576	6.595	0.591
2.998	0.419	0.581	7.088	0.302	0.724	0.827	6.890	0.449
0.106	0.234	0.766	3.631	0.043	0.242	0.067	3.628	0.230
0.260	0.400	0.600	5.521	0.049	0.218	0.084	5.506	0.196
0.508	0.525	0.475	6.362	0.056	0.062	0.108	6.323	0.027
1.010	0.639	0.361	6.866	0.072	0.237	0.166	6.769	0.183
1.996	0.691	0.309	7.354	0.116	0.242	0.299	7.138	0.146
2.997	0.712	0.288	7.582	0.170	0.295	0.453	7.232	0.153

File: data/adsorption/2026-10-13/RM8850_CO2_CH4_313K_CW.aif
data_RM8850_CO2_CH4_313K_CW				
_exptl_adsorptive1 CURLTUGMZLYLDI-UHFFFAOYSA-N	
_exptl_adsorptive2 VNWKTOKETHGBQD-UHFFFAOYSA-N	
_exptl_adsorptive_name1 CO2
_exptl_adsorptive_name2 CH4			
_exptl_temperature 313
_exptl_porevolume 0.358
_adsnt_material_id 'Zeolite Na-Y (RM8850)'
_adsnt_info 'Zeolite Na-Y (RM8850) - pellet form - no binder'									
_exptl_method 'static gravimetric with density measurement'
_exptl_instrument 'Rubotherm ISOSORP'
_adsnt_degas_summary 'Vacuum at 633K for 16 h'				
_exptl_operator 'Carsten Wedler'
_exptl_isotherm_type absolute
_exptl_comment 'Conversion from excess to absolute by considering pore volume and experimentally determined gas phase density'
_units_temperature K				
_units_pressure MegaPA				
_units_loading MilliMOL-PER-GM
_units_molefraction UNITLESS	
_units_porevolume CentiM3-PER-GM		
				
loop_
_adsorp_pressure
_adsorp_molefraction1
_adsorp_molefraction2
_adsorp_amount1
_adsorp_amount1_uncertainty
_adsorp_amount2
_adsorp_amount2_uncertainty
_adsorb_amount1_excess
_adsorb_amount2_excess			

0.116	0.033	0.967	0.539	0.044	0.346	0.133	0.538	0.330
0.498	0.041	0.959	2.121	0.111	1.075	0.309	2.118	1.009
2.005	0.100	0.900	5.270	0.365	0.134	0.997	5.242	-0.122
0.108	0.096	0.904	1.377	0.040	0.303	0.090	1.375	0.289
0.494	0.184	0.816	4.414	0.073	0.553	0.191	4.402	0.497
2.005	0.369	0.631	6.673	0.203	0.132	0.554	6.567	-0.050
0.113	0.319	0.681	3.124	0.041	0.216	0.064	3.119	0.205
0.503	0.538	0.462	5.899	0.054	0.140	0.105	5.861	0.108
2.016	0.692	0.308	7.025	0.109	0.293	0.276	6.820	0.201

File: data/adsorption/2026-10-13/RM8850_CO2_CH4_333K_CW.aif
data_RM8850_CO2_CH4_333K_CW				
_exptl_adsorptive1 CURLTUGMZLYLDI-UHFFFAOYSA-N	
_exptl_adsorptive2 VNWKTOKETHGBQD-UHFFFAOYSA-N	
_exptl_adsorptive_name1 CO2
_exptl_adsorptive_name2 CH4			
_exptl_temperature 333
_exptl_porevolume 0.358
_adsnt_material_id 'Zeolite Na-Y (RM8850)'
_adsnt_info 'Zeolite Na-Y (RM8850) - pellet form - no binder'									
_exptl_method 'static gravimetric with density measurement'
_exptl_instrument 'Rubotherm ISOSORP'
_adsnt_degas_summary 'Vacuum at 633K for 16 h'				
_exptl_operator 'Carsten Wedler'
_exptl_isotherm_type absolute
_exptl_comment 'Conversion from excess to absolute by considering pore volume and experimentally determined gas phase density'
_units_temperature K				
_units_pressure MegaPA				
_units_loading MilliMOL-PER-GM
_units_molefraction UNITLESS	
_units_porevolume CentiM3-PER-GM		
				
loop_
_adsorp_pressure
_adsorp_molefraction1
_adsorp_molefraction2
_adsorp_amount1
_adsorp_amount1_uncertainty
_adsorp_amount2
_adsorp_amount2_uncertainty
_adsorb_amount1_excess
_adsorb_amount2_excess			

0.112	0.055	0.945	0.448	0.042	0.308	0.123	0.447	0.294
0.248	0.056	0.944	0.966	0.060	0.608	0.173	0.965	0.577
0.502	0.064	0.936	1.799	0.102	0.955	0.282	1.795	0.894
1.008	0.084	0.916	3.028	0.178	1.065	0.500	3.017	0.944
2.014	0.117	0.883	4.535	0.330	0.635	0.908	4.504	0.399
3.043	0.148	0.852	5.243	0.495	0.623	1.355	5.182	0.275
0.103	0.139	0.861	1.072	0.037	0.217	0.084	1.071	0.206
0.248	0.169	0.831	2.326	0.048	0.435	0.116	2.320	0.408
0.527	0.227	0.773	3.877	0.072	0.551	0.190	3.862	0.498
1.014	0.294	0.706	5.140	0.112	0.297	0.297	5.101	0.203
1.999	0.375	0.625	6.055	0.184	0.324	0.501	5.954	0.157
2.986	0.413	0.587	6.518	0.255	0.601	0.695	6.350	0.361
0.108	0.396	0.604	2.319	0.039	0.168	0.063	2.313	0.159
0.247	0.476	0.524	3.961	0.044	0.244	0.072	3.946	0.227
0.506	0.562	0.438	5.255	0.053	0.227	0.099	5.218	0.198
1.014	0.637	0.363	6.150	0.065	0.198	0.146	6.064	0.149
2.011	0.689	0.311	6.742	0.099	0.229	0.250	6.554	0.144
2.998	0.708	0.292	7.047	0.130	0.229	0.341	6.750	0.106

File: data/adsorption/2026-10-13/RM8850_CO2_CH4_353K_CW.aif
data_RM8850_CO2_CH4_353K_CW				
_exptl_adsorptive1 CURLTUGMZLYLDI-UHFFFAOYSA-N	
_exptl_adsorptive2 VNWKTOKETHGBQD-UHFFFAOYSA-N	
_exptl_adsorptive_name1 CO2
_exptl_adsorptive_name2 CH4			
_exptl_temperature 353
_exptl_porevolume 0.358
_adsnt_material_id 'Zeolite Na-Y (RM8850)'
_adsnt_info 'Zeolite Na-Y (RM8850) - pellet form - no binder'									
_exptl_method 'static gravimetric with density measurement'
_exptl_instrument 'Rubotherm ISOSORP'
_adsnt_degas_summary 'Vacuum at 633K for 16 h'				
_exptl_operator 'Carsten Wedler'
_exptl_isotherm_type absolute
_exptl_comment 'Conversion from excess to absolute by considering pore volume and experimentally determined gas phase density'
_units_temperature K				
_units_pressure MegaPA				
_units_loading MilliMOL-PER-GM
_units_molefraction UNITLESS	
_units_porevolume CentiM3-PER-GM		
				
loop_
_adsorp_pressure
_adsorp_molefraction1
_adsorp_molefraction2
_adsorp_amount1
_adsorp_amount1_uncertainty
_adsorp_amount2
_adsorp_amount2_uncertainty
_adsorb_amount1_excess
_adsorb_amount2_excess			

0.121	0.070	0.930	0.412	0.042	0.267	0.120	0.411	0.253
0.500	0.080	0.920	1.501	0.090	0.699	0.251	1.496	0.642
1.989	0.123	0.877	3.966	0.315	0.442	0.859	3.936	0.225
0.115	0.203	0.797	0.947	0.039	0.205	0.088	0.944	0.194
0.498	0.253	0.747	3.083	0.064	0.418	0.166	3.067	0.372
1.980	0.374	0.626	5.585	0.171	0.201	0.458	5.492	0.046
0.109	0.480	0.520	1.778	0.039	0.153	0.063	1.772	0.146
0.494	0.577	0.423	4.449	0.048	0.195	0.090	4.414	0.169
1.999	0.682	0.318	6.320	0.090	0.034	0.225	6.147	-0.046
